Repository: Yennda/Jupyter

File: series_D/All_Ds.ipynb
## Comparison of all the samples from "D series"

|Place|D05|D04|D02|D01|
|:------|:------|:------|:------|
|__Quality,mJ__|N145|S175 (1.2)|S185 (1.0)|N140|
|1| 1.087| 0.626| 1.048| 1.107|
|2| 1.122| 1.010| 1.084| 1.393|
|3| 1.255| 1.181| 1.072| 1.145|
|4| 1.275| 1.145| 1.005| 1.321|
|center| 1.348| 1.423| 1.349 (1.396)| 1.388|

## C04
* 8 days old photoresist
* the same exposure parameters as __D05__

## D01
* 
* 1.388 um 

_Questions:_
* Widths compared with __D05__? Is it wider or thiner? But in the center, not in the corners!!!

## D02
* quite nice quality all over the area
* not so big "10px" periodicity
* 1.349 um

## D04
* significatnt "10px" periodicity
* bad quality in the corners (maybe due to imperfect spin-coat)
* 1.423 um

## D05
* 
* 1.348 um

## Normal x Super Quality
* Normal: less 10px periodicity, more disrupted sides
* Super: more 10px periodicity, smoother sides

------------------------

-------------------

# The most wretched hypothesis of 2018
Probably not only the widths of the gaps but also of the wires were contracted in the SEM. Therefore all the created samples have the wires wider, than they were intended.

What was seen in the SEM as 1.2 um wide is in fact about 1.35 um wide.

```
import numpy as np
```

```
#data from the file lm_vs_sem.ipynb
m=np.average([2.11, 2.06, 2.24, 2.15, 2.09])
x=m/2.4
print(1.2/x)
print(1.2*x)
```

1.35211267606
1.065

## Solution??
* look for 1.065 um wide wires
* do the SEM before lift-off

```

```

File: series_D/D04.ipynb
```
import numpy as np
```

|DO4 |8. 1. 2018|
|:------|:------|
|Dose|175 mJ|
|Quality| Super  |
|Wires| 1.2 um|
|Gaps|1.2 um|
|Exposure time| 352min  |
|Development time| 60s  |
|Focus correction| 0  |
|Photoresist| only Shipley  |

|Place|width|
|:------|:------|
|1| 0.626|
|2| 1.010|
|3| 1.181|
|4| 1.145|
|center| 1.423|

<div style='height:600px;text-align:center'>
<img src='images/area_6x12/D04/01.jpg', width=400, style='position:absolute;left:0px;top:0px'>
<img src='images/area_6x12/D04/02.jpg', width=400, style='position:absolute;right:0px;top:0px'>
<img src='images/area_6x12/D04/03.jpg', width=400, style='position:absolute;left:0px;bottom:0px'>
<img src='images/area_6x12/D04/04.jpg', width=400, style='position:absolute;right:0px;bottom:0px'>
<img src='images/area_6x12/D04/05.jpg', width=400, style='position:absolute;left:350px;top:100px'>


</div>

## 1st corner

```
ws=[548, 830, 877, 658, 266, 845, 313, 673]
ws=[w/1000 for w in ws]
print('Wire width: {:.3f}um'.format(np.average(ws)))
print('Standard deviation: {:.3f}um'.format(np.std(ws)))
```

Wire width: 0.626um
Standard deviation: 0.221um

## 2st corner

```
ws=[1.045, 1.06, 0.999, 1.03, 1.03, 0.893]
print('Wire width: {:.3f}um'.format(np.average(ws)))
print('Standard deviation: {:.3f}um'.format(np.std(ws)))
```

Wire width: 1.010um
Standard deviation: 0.055um

## 3st corner

```
ws=[1.167, 1.213, 1.167, 1.213, 1.19, 1.19, 1.213, 1.099]
print('Wire width: {:.3f}um'.format(np.average(ws)))
print('Standard deviation: {:.3f}um'.format(np.std(ws)))
```

Wire width: 1.181um
Standard deviation: 0.036um

## 4st corner

```
ws=[1.2, 1.219, 1.09, 1.09, 1.09, 0.979, 1.237, 1.182, 1.219]
print('Wire width: {:.3f}um'.format(np.average(ws)))
print('Standard deviation: {:.3f}um'.format(np.std(ws)))
```

Wire width: 1.145um
Standard deviation: 0.082um

## center

```
ws=[1.385, 1.44, 1.477, 1.348, 1.367, 1.459, 1.403, 1.49, 1.44]
print('Wire width: {:.3f}um'.format(np.average(ws)))
print('Standard deviation: {:.3f}um'.format(np.std(ws)))
```

Wire width: 1.423um
Standard deviation: 0.047um

```

```

```

```
